Repository: Swordshinehjy/ofet_bayesian_personalized_ranking

# Polymer Carrier Mobility Bayesian Personalized Ranking (BPR)

A Bayesian Personalized Ranking (BPR) model for polymer carrier mobility based on a D-MPNN
(Directed Message Passing Neural Network). The model is trained on **pairs** of polymers and
jointly ranks electron mobility (μ\_e) and hole mobility (μ\_h).

## Pipeline

```
repeat unit (with *) ──► cyclization ──► cyclic model compound ──► D-MPNN ──► FFN ──► score
                          (short units are first expanded into an oligomer)
                                                                     │
                     extra features (conjugation, isomer, symmetry, LUMO, HOMO) ──┘
```

1. **Polymer cyclization**: the repeat unit (two `*` attachment points) is closed into a cyclic
   model compound. When the backbone span `L` between the two attachment atoms is shorter than
   `2 * depth + 1` (13 for the default `depth=6`), the unit is first expanded head-to-tail into an
   oligomer (at most `--max_repeats` units, default 8) so that the artificial ring-closure bond
   stays outside the receptive field of the D-MPNN.
2. **Molecular encoding**: chemprop v2 D-MPNN, plus a connection-point (CP) bit on the atom
   features.
3. **Loss**: `MultiTaskBayesianRankingLoss` = BPR ranking term + delta-regression term, with
   explicit handling of left-censored labels (see below).
4. **Multi-task prediction**: μ\_e and μ\_h are predicted at the same time by a siamese network
   with shared weights.

## Notes

- **The literature data are extremely noisy** Random pair
  splitting re-uses materials across train/test, leading to data leakage. When re-evaluated with a
  leakage-free group split (groups by `doi`, so all pairs from the same paper stay in the same
  split), the honestly measured model metrics are poor: only slightly better than a random ordering.
  *Treat every reported performance in literature data with great caution.*
- **The candidate space is derived from the known chemical space, not entirely new chemistry.** The
  structures to be evaluated are variants of alkyl chains, substituents and functional groups on
  known skeletons. For a molecule from a completely different family the performance will drop.
- **The training data are literature values with high noise.** Repeat the hold-out several times

### Re-measure after every data update

The optimal hyper-parameters depend on the data — in particular on the censoring rate and on how
noisy the reported mobilities are. **No result is hard-coded in this README**; treat
`best_hyperparams.json` as a snapshot of the last run and regenerate it whenever the dataset
changes:

```bash
D:/anaconda3/envs/chemprop2/python.exe hyperparam_search.py --stage all \
    --csv <new_data>.csv --n_trials 12 --n_repeats 2 --max_epochs 60
```

What to look at:

* `--stage analyze` prints `*_both_measured_frac` (how much regression supervision is available),
  `*_delta_std` (→ `delta_scale`) and the descriptor-only baselines
  (`*_baseline_heuristic_acc`, `*_baseline_logreg_acc`). A D-MPNN that cannot clearly beat those is
  not worth the compute.
* `--stage ablation` measures the loss weighting on the current data. Reasoning to check it
  against:
  * a **small but non-zero** regression term usually wins — it anchors the scale of the scores
    without letting the noisy absolute mobilities dominate;
  * `censored_weight` close to **1** is expected, because the direction of a censored pair is
    certain (a measured mobility is definitely above the detection limit) and only the magnitude is
    unknown — and BPR does not use magnitudes. A much lower optimum means the censoring flag
    should be re-checked.
* The `TrainingConfig` defaults are the values measured on the bundled dataset; override them (or
  re-run the search with a larger `--n_trials` / `--n_repeats`) after a data update.

## Data Format

### Training Data (CSV)

| Column               | Description                                    |
| -------------------- | ---------------------------------------------- |
| `Materials_1`        | Material 1 name                                |
| `Polymer_1`          | Material 1 SMILES (with `*` connection points) |
| `Materials_2`        | Material 2 name                                |
| `Polymer_2`          | Material 2 SMILES                              |
| `conjugation_1/2`    | Conjugation features                           |
| `Isomer_1/2`         | Isomer features                                |
| `CentroSymmetry_1/2` | Centrosymmetry                                 |
| `E_LUMO (eV)_1/2`    | LUMO energy level                              |
| `E_HOMO (eV)_1/2`    | HOMO energy level                              |
| `mu_e_1/2`           | Electron mobility; `0` = below detection limit  |
| `mu_h_1/2`           | Hole mobility; `0` = below detection limit      |

### Prediction Data (CSV)

For prediction, `mu_e` / `mu_h` are not required; the other columns follow the same format.

File: contrastive_paired.csv (part 1 of 9)
doi,Materials_1,Polymer_1,conjugation_1,Isomer_1,CentroSymmetry_1,mu_e_1,mu_h_1,E_LUMO (eV)_1,E_HOMO (eV)_1,Materials_2,Polymer_2,conjugation_2,Isomer_2,CentroSymmetry_2,mu_e_2,mu_h_2,E_LUMO (eV)_2,E_HOMO (eV)_2
10.1002/adfm.201102941,SiIDT-BT,*c1cc2c(s1)-c1cc3c(cc1[Si]2(C)C)-c1sc(-c2ccc(*)c4nsnc24)cc1[Si]3(C)C,1,0.0,0,0.0,0.014,-3.1,-5.3,SiIDT-DTBT,*c1ccc(-c2ccc(-c3ccc(-c4cc5c(s4)-c4cc6c(cc4[Si]5(C)C)-c4sc(*)cc4[Si]6(C)C)s3)c3nsnc23)s1,1,0.0,0,0.0,0.28,-3.4,-5.2
10.1002/adfm.201102941,SiIDT-BT,*c1cc2c(s1)-c1cc3c(cc1[Si]2(C)C)-c1sc(-c2ccc(*)c4nsnc24)cc1[Si]3(C)C,1,0.0,0,0.0,0.014,-3.1,-5.3,SiIDT-2FBT,*c1cc2c(s1)-c1cc3c(cc1[Si]2(C)C)-c1sc(-c2c(F)c(F)c(*)c4nsnc24)cc1[Si]3(C)C,1,0.0,0,0.0,0.004,-3.1,-5.3
10.1002/adfm.201102941,SiIDT-BT,*c1cc2c(s1)-c1cc3c(cc1[Si]2(C)C)-c1sc(-c2ccc(*)c4nsnc24)cc1[Si]3(C)C,1,0.0,0,0.0,0.014,-3.1,-5.3,SiIDT-2FDTBT,*c1ccc(-c2c(F)c(F)c(-c3ccc(-c4cc5c(s4)-c4cc6c(cc4[Si]5(C)C)-c4sc(*)cc4[Si]6(C)C)s3)c3nsnc23)s1,1,0.0,0,0.0,0.19,-3.2,-5.2
10.1002/adfm.201102941,SiIDT-DTBT,*c1ccc(-c2ccc(-c3ccc(-c4cc5c(s4)-c4cc6c(cc4[Si]5(C)C)-c4sc(*)cc4[Si]6(C)C)s3)c3nsnc23)s1,1,0.0,0,0.0,0.28,-3.4,-5.2,SiIDT-2FBT,*c1cc2c(s1)-c1cc3c(cc1[Si]2(C)C)-c1sc(-c2c(F)c(F)c(*)c4nsnc24)cc1[Si]3(C)C,1,0.0,0,0.0,0.004,-3.1,-5.3
10.1002/adfm.201102941,SiIDT-DTBT,*c1ccc(-c2ccc(-c3ccc(-c4cc5c(s4)-c4cc6c(cc4[Si]5(C)C)-c4sc(*)cc4[Si]6(C)C)s3)c3nsnc23)s1,1,0.0,0,0.0,0.28,-3.4,-5.2,SiIDT-2FDTBT,*c1ccc(-c2c(F)c(F)c(-c3ccc(-c4cc5c(s4)-c4cc6c(cc4[Si]5(C)C)-c4sc(*)cc4[Si]6(C)C)s3)c3nsnc23)s1,1,0.0,0,0.0,0.19,-3.2,-5.2
10.1002/adfm.201102941,SiIDT-2FBT,*c1cc2c(s1)-c1cc3c(cc1[Si]2(C)C)-c1sc(-c2c(F)c(F)c(*)c4nsnc24)cc1[Si]3(C)C,1,0.0,0,0.0,0.004,-3.1,-5.3,SiIDT-2FDTBT,*c1ccc(-c2c(F)c(F)c(-c3ccc(-c4cc5c(s4)-c4cc6c(cc4[Si]5(C)C)-c4sc(*)cc4[Si]6(C)C)s3)c3nsnc23)s1,1,0.0,0,0.0,0.19,-3.2,-5.2
10.1002/adfm.201300536,PTIIG-T,*c1ccc(-c2cc3c(s2)/C(=C2\C(=O)N(C)c4cc(*)sc42)C(=O)N3C)s1,1,0.0,0,0.0,0.17,-3.62,-5.03,PTIIG-Se,*c1cc2c(s1)/C(=C1\C(=O)N(C)c3cc(-c4ccc(*)[se]4)sc31)C(=O)N2C,1,0.0,0,0.0,0.11,-3.6,-4.95
10.1002/adfm.201300536,PTIIG-T,*c1ccc(-c2cc3c(s2)/C(=C2\C(=O)N(C)c4cc(*)sc42)C(=O)N3C)s1,1,0.0,0,0.0,0.17,-3.62,-5.03,PTIIG-DT,*c1ccc(-c2ccc(-c3cc4c(s3)/C(=C3\C(=O)N(C)c5cc(*)sc53)C(=O)N4C)s2)s1,1,0.0,1,0.0,0.2,-3.5,-5.02
10.1002/adfm.201300536,PTIIG-Se,*c1cc2c(s1)/C(=C1\C(=O)N(C)c3cc(-c4ccc(*)[se]4)sc31)C(=O)N2C,1,0.0,0,0.0,0.11,-3.6,-4.95,PTIIG-DT,*c1ccc(-c2ccc(-c3cc4c(s3)/C(=C3\C(=O)N(C)c5cc(*)sc53)C(=O)N4C)s2)s1,1,0.0,1,0.0,0.2,-3.5,-5.02
10.1002/adfm.201303219,PNDI-TVTO,*c1ccc(/C(OCC)=C(\OCC)c2ccc(-c3cc4c5c(c(*)cc6c5c3C(=O)N(C)C6=O)C(=O)N(C)C4=O)s2)s1,1,0.0,1,0.2,0.0,-4.04,-5.63,TVTOEt-BT,*c1ccc(/C(OCC)=C(\OCC)c2ccc(-c3sc(-c4cc(C)c(*)s4)cc3C)s2)s1,1,0.0,1,0.0,0.0032,-3.37,-5.25
10.1002/adfm.201303219,PNDI-TVTO,*c1ccc(/C(OCC)=C(\OCC)c2ccc(-c3cc4c5c(c(*)cc6c5c3C(=O)N(C)C6=O)C(=O)N(C)C4=O)s2)s1,1,0.0,1,0.2,0.0,-4.04,-5.63,TVTOEt-BTOC12H25,*c1ccc(/C(OCC)=C(\OCC)c2ccc(-c3cc(OC)c(-c4sc(*)cc4OC)s3)s2)s1,1,0.0,1,0.0,0.00075,-3.48,-5.2
10.1002/adfm.201303219,PNDI-TVTO,*c1ccc(/C(OCC)=C(\OCC)c2ccc(-c3cc4c5c(c(*)cc6c5c3C(=O)N(C)C6=O)C(=O)N(C)C4=O)s2)s1,1,0.0,1,0.2,0.0,-4.04,-5.63,TVTOEt-BDTC12,*c1ccc(/C(OCC)=C(\OCC)c2ccc(-c3cc4c(C)c5sc(*)cc5c(C)c4s3)s2)s1,1,0.0,1,0.0,0.02,-3.18,-5.22
10.1002/adfm.201303219,PNDI-TVTO,*c1ccc(/C(OCC)=C(\OCC)c2ccc(-c3cc4c5c(c(*)cc6c5c3C(=O)N(C)C6=O)C(=O)N(C)C4=O)s2)s1,1,0.0,1,0.2,0.0,-4.04,-5.63,TVTOEt-BDTOC12,*c1ccc(/C(OCC)=C(\OCC)c2ccc(-c3cc4c(OC)c5sc(*)cc5c(OC)c4s3)s2)s1,1,0.0,1,0.0,0.0003,-3.26,-5.2
10.1002/adfm.201303219,TVTOEt-BT,*c1ccc(/C(OCC)=C(\OCC)c2ccc(-c3sc(-c4cc(C)c(*)s4)cc3C)s2)s1,1,0.0,1,0.0,0.0032,-3.37,-5.25,TVTOEt-BTOC12H25,*c1ccc(/C(OCC)=C(\OCC)c2ccc(-c3cc(OC)c(-c4sc(*)cc4OC)s3)s2)s1,1,0.0,1,0.0,0.00075,-3.48,-5.2
10.1002/adfm.201303219,TVTOEt-BT,*c1ccc(/C(OCC)=C(\OCC)c2ccc(-c3sc(-c4cc(C)c(*)s4)cc3C)s2)s1,1,0.0,1,0.0,0.0032,-3.37,-5.25,TVTOEt-BDTC12,*c1ccc(/C(OCC)=C(\OCC)c2ccc(-c3cc4c(C)c5sc(*)cc5c(C)c4s3)s2)s1,1,0.0,1,0.0,0.02,-3.18,-5.22
10.1002/adfm.201303219,TVTOEt-BT,*c1ccc(/C(OCC)=C(\OCC)c2ccc(-c3sc(-c4cc(C)c(*)s4)cc3C)s2)s1,1,0.0,1,0.0,0.0032,-3.37,-5.25,TVTOEt-BDTOC12,*c1ccc(/C(OCC)=C(\OCC)c2ccc(-c3cc4c(OC)c5sc(*)cc5c(OC)c4s3)s2)s1,1,0.0,1,0.0,0.0003,-3.26,-5.2
10.1002/adfm.201303219,TVTOEt-BTOC12H25,*c1ccc(/C(OCC)=C(\OCC)c2ccc(-c3cc(OC)c(-c4sc(*)cc4OC)s3)s2)s1,1,0.0,1,0.0,0.00075,-3.48,-5.2,TVTOEt-BDTC12,*c1ccc(/C(OCC)=C(\OCC)c2ccc(-c3cc4c(C)c5sc(*)cc5c(C)c4s3)s2)s1,1,0.0,1,0.0,0.02,-3.18,-5.22
10.1002/adfm.201303219,TVTOEt-BTOC12H25,*c1ccc(/C(OCC)=C(\OCC)c2ccc(-c3cc(OC)c(-c4sc(*)cc4OC)s3)s2)s1,1,0.0,1,0.0,0.00075,-3.48,-5.2,TVTOEt-BDTOC12,*c1ccc(/C(OCC)=C(\OCC)c2ccc(-c3cc4c(OC)c5sc(*)cc5c(OC)c4s3)s2)s1,1,0.0,1,0.0,0.0003,-3.26,-5.2
10.1002/adfm.201303219,TVTOEt-BDTC12,*c1ccc(/C(OCC)=C(\OCC)c2ccc(-c3cc4c(C)c5sc(*)cc5c(C)c4s3)s2)s1,1,0.0,1,0.0,0.02,-3.18,-5.22,TVTOEt-BDTOC12,*c1ccc(/C(OCC)=C(\OCC)c2ccc(-c3cc4c(OC)c5sc(*)cc5c(OC)c4s3)s2)s1,1,0.0,1,0.0,0.0003,-3.26,-5.2
10.1002/adfm.201402307,TTIID-BT,*c1ccc(-c2ccc(-c3cc4sc5c(c4s3)N(C)C(=O)/C5=C3/C(=O)N(C)c4c3sc3cc(*)sc43)s2)s1,1,0.0,1,0.1,0.4,-3.6,-4.8,TTIID-BTz,*c1cc2sc3c(c2s1)N(C)C(=O)/C3=C1/C(=O)N(C)c2c1sc1cc(-c3ccc(*)c4nsnc34)sc21,1,0.0,0,0.7,0.4,-3.9,-4.9
10.1002/adfm.201402307,TTIID-BT,*c1ccc(-c2ccc(-c3cc4sc5c(c4s3)N(C)C(=O)/C5=C3/C(=O)N(C)c4c3sc3cc(*)sc43)s2)s1,1,0.0,1,0.1,0.4,-3.6,-4.8,TTIID-T,*c1ccc(-c2cc3sc4c(c3s2)N(C)C(=O)/C4=C2/C(=O)N(C)c3c2sc2cc(*)sc32)s1,1,0.0,0,0.2,0.2,-3.7,-4.8
10.1002/adfm.201402307,TTIID-BTz,*c1cc2sc3c(c2s1)N(C)C(=O)/C3=C1/C(=O)N(C)c2c1sc1cc(-c3ccc(*)c4nsnc34)sc21,1,0.0,0,0.7,0.4,-3.9,-4.9,TTIID-T,*c1ccc(-c2cc3sc4c(c3s2)N(C)C(=O)/C4=C2/C(=O)N(C)c3c2sc2cc(*)sc32)s1,1,0.0,0,0.2,0.2,-3.7,-4.8
10.1002/adfm.201404540,PDPP[T]2-T,*c1ccc(C2=C3C(=O)N(C)C(c4ccc(-c5ccc(*)s5)s4)=C3C(=O)N2C)s1,1,0.0,0,0.0,0.6,-3.69,-5.75,PDPP[T]2-TF 2,*c1ccc(C2=C3C(=O)N(C)C(c4ccc(-c5sc(*)c(F)c5F)s4)=C3C(=O)N2C)s1,1,0.0,0,0.21,0.25,-3.7,-5.91
10.1002/adfm.201404540,PDPP[T]2-T,*c1ccc(C2=C3C(=O)N(C)C(c4ccc(-c5ccc(*)s5)s4)=C3C(=O)N2C)s1,1,0.0,0,0.0,0.6,-3.69,-5.75,PDPP[Py]2-T,*c1ccc(C2=C3C(=O)N(C)C(c4ccc(-c5ccc(*)s5)cn4)=C3C(=O)N2C)nc1,1,0.0,0,0.63,0.0,-3.78,-6.08
10.1002/adfm.201404540,PDPP[T]2-T,*c1ccc(C2=C3C(=O)N(C)C(c4ccc(-c5ccc(*)s5)s4)=C3C(=O)N2C)s1,1,0.0,0,0.0,0.6,-3.69,-5.75,PDPP[Py]2-TF 2,*c1ccc(C2=C3C(=O)N(C)C(c4ccc(-c5sc(*)c(F)c5F)cn4)=C3C(=O)N2C)nc1,1,0.0,0,0.15,0.0,-3.81,-6.11
10.1002/adfm.201404540,PDPP[T]2-T,*c1ccc(C2=C3C(=O)N(C)C(c4ccc(-c5ccc(*)s5)s4)=C3C(=O)N2C)s1,1,0.0,0,0.0,0.6,-3.69,-5.75,PDPP[Ph]2-T,*c1ccc(C2=C3C(=O)N(C)C(c4ccc(-c5ccc(*)s5)cc4)=C3C(=O)N2C)cc1,1,0.0,0,0.0,0.0008,-3.53,-5.97
10.1002/adfm.201404540,PDPP[T]2-T,*c1ccc(C2=C3C(=O)N(C)C(c4ccc(-c5ccc(*)s5)s4)=C3C(=O)N2C)s1,1,0.0,0,0.0,0.6,-3.69,-5.75,PDPP[Ph]2-TF 2,*c1ccc(C2=C3C(=O)N(C)C(c4ccc(-c5sc(*)c(F)c5F)cc4)=C3C(=O)N2C)cc1,1,0.0,0,0.0,0.00015,-3.57,-6.04
10.1002/adfm.201404540,PDPP[T]2-TF 2,*c1ccc(C2=C3C(=O)N(C)C(c4ccc(-c5sc(*)c(F)c5F)s4)=C3C(=O)N2C)s1,1,0.0,0,0.21,0.25,-3.7,-5.91,PDPP[Py]2-T,*c1ccc(C2=C3C(=O)N(C)C(c4ccc(-c5ccc(*)s5)cn4)=C3C(=O)N2C)nc1,1,0.0,0,0.63,0.0,-3.78,-6.08
10.1002/adfm.201404540,PDPP[T]2-TF 2,*c1ccc(C2=C3C(=O)N(C)C(c4ccc(-c5sc(*)c(F)c5F)s4)=C3C(=O)N2C)s1,1,0.0,0,0.21,0.25,-3.7,-5.91,PDPP[Py]2-TF 2,*c1ccc(C2=C3C(=O)N(C)C(c4ccc(-c5sc(*)c(F)c5F)cn4)=C3C(=O)N2C)nc1,1,0.0,0,0.15,0.0,-3.81,-6.11
10.1002/adfm.201404540,PDPP[T]2-TF 2,*c1ccc(C2=C3C(=O)N(C)C(c4ccc(-c5sc(*)c(F)c5F)s4)=C3C(=O)N2C)s1,1,0.0,0,0.21,0.25,-3.7,-5.91,PDPP[Ph]2-T,*c1ccc(C2=C3C(=O)N(C)C(c4ccc(-c5ccc(*)s5)cc4)=C3C(=O)N2C)cc1,1,0.0,0,0.0,0.0008,-3.53,-5.97
10.1002/adfm.201404540,PDPP[T]2-TF 2,*c1ccc(C2=C3C(=O)N(C)C(c4ccc(-c5sc(*)c(F)c5F)s4)=C3C(=O)N2C)s1,1,0.0,0,0.21,0.25,-3.7,-5.91,PDPP[Ph]2-TF 2,*c1ccc(C2=C3C(=O)N(C)C(c4ccc(-c5sc(*)c(F)c5F)cc4)=C3C(=O)N2C)cc1,1,0.0,0,0.0,0.00015,-3.57,-6.04
10.1002/adfm.201404540,PDPP[Py]2-T,*c1ccc(C2=C3C(=O)N(C)C(c4ccc(-c5ccc(*)s5)cn4)=C3C(=O)N2C)nc1,1,0.0,0,0.63,0.0,-3.78,-6.08,PDPP[Py]2-TF 2,*c1ccc(C2=C3C(=O)N(C)C(c4ccc(-c5sc(*)c(F)c5F)cn4)=C3C(=O)N2C)nc1,1,0.0,0,0.15,0.0,-3.81,-6.11
10.1002/adfm.201404540,PDPP[Py]2-T,*c1ccc(C2=C3C(=O)N(C)C(c4ccc(-c5ccc(*)s5)cn4)=C3C(=O)N2C)nc1,1,0.0,0,0.63,0.0,-3.78,-6.08,PDPP[Ph]2-T,*c1ccc(C2=C3C(=O)N(C)C(c4ccc(-c5ccc(*)s5)cc4)=C3C(=O)N2C)cc1,1,0.0,0,0.0,0.0008,-3.53,-5.97
10.1002/adfm.201404540,PDPP[Py]2-T,*c1ccc(C2=C3C(=O)N(C)C(c4ccc(-c5ccc(*)s5)cn4)=C3C(=O)N2C)nc1,1,0.0,0,0.63,0.0,-3.78,-6.08,PDPP[Ph]2-TF 2,*c1ccc(C2=C3C(=O)N(C)C(c4ccc(-c5sc(*)c(F)c5F)cc4)=C3C(=O)N2C)cc1,1,0.0,0,0.0,0.00015,-3.57,-6.04
10.1002/adfm.201404540,PDPP[Py]2-TF 2,*c1ccc(C2=C3C(=O)N(C)C(c4ccc(-c5sc(*)c(F)c5F)cn4)=C3C(=O)N2C)nc1,1,0.0,0,0.15,0.0,-3.81,-6.11,PDPP[Ph]2-T,*c1ccc(C2=C3C(=O)N(C)C(c4ccc(-c5ccc(*)s5)cc4)=C3C(=O)N2C)cc1,1,0.0,0,0.0,0.0008,-3.53,-5.97
10.1002/adfm.201404540,PDPP[Py]2-TF 2,*c1ccc(C2=C3C(=O)N(C)C(c4ccc(-c5sc(*)c(F)c5F)cn4)=C3C(=O)N2C)nc1,1,0.0,0,0.15,0.0,-3.81,-6.11,PDPP[Ph]2-TF 2,*c1ccc(C2=C3C(=O)N(C)C(c4ccc(-c5sc(*)c(F)c5F)cc4)=C3C(=O)N2C)cc1,1,0.0,0,0.0,0.00015,-3.57,-6.04
10.1002/adfm.201404540,PDPP[Ph]2-T,*c1ccc(C2=C3C(=O)N(C)C(c4ccc(-c5ccc(*)s5)cc4)=C3C(=O)N2C)cc1,1,0.0,0,0.0,0.0008,-3.53,-5.97,PDPP[Ph]2-TF 2,*c1ccc(C2=C3C(=O)N(C)C(c4ccc(-c5sc(*)c(F)c5F)cc4)=C3C(=O)N2C)cc1,1,0.0,0,0.0,0.00015,-3.57,-6.04
10.1002/adfm.201502826,PBTTT,*c1cc2sc(-c3sc(-c4cc(C)c(*)s4)cc3C)cc2s1,1,0.0,1,0.0,0.72,-3.19,-5.1,PFBTTT,*c1cc2sc(-c3sc(-c4sc(*)c(C)c4F)c(F)c3C)cc2s1,1,0.0,1,0.0,0.32,-3.17,-5.1
10.1002/adfm.201604286,TPD-DTBT,*c1ccc(-c2ccc(-c3ccc(-c4sc(-c5sc(*)c6c5C(=O)N(C)C6=O)c5c4C(=O)N(C)C5=O)s3)c3nsnc23)s1,1,0.0,0,1.02,0.33,-4.01,-5.72,TPD-2FDTBT,*c1ccc(-c2c(F)c(F)c(-c3ccc(-c4sc(-c5sc(*)c6c5C(=O)N(C)C6=O)c5c4C(=O)N(C)C5=O)s3)c3nsnc23)s1,1,0.0,0,0.36,0.16,-4.1,-5.85
10.1002/adfm.201604608,PSNVT-DT,*c1ccc(/C=C/c2ccc(-c3sc(-c4c5c(c(-c6cc(C)c(*)s6)c6nn(C)nc46)N=S=N5)cc3C)s2)s1,1,0.0,0,0.0,3.22,-3.58,-4.98,PSNVF-DT,*c1ccc(/C=C/c2ccc(-c3sc(-c4c5c(c(-c6cc(C)c(*)s6)c6nn(C)nc46)N=S=N5)cc3C)o2)o1,1,0.0,0,0.0,1.21,-3.58,-4.93
10.1002/adfm.201604608,PSNVT-DT,*c1ccc(/C=C/c2ccc(-c3sc(-c4c5c(c(-c6cc(C)c(*)s6)c6nn(C)nc46)N=S=N5)cc3C)s2)s1,1,0.0,0,0.0,3.22,-3.58,-4.98,PSNVTz-DT,*c1cnc(/C=C/c2ncc(-c3sc(-c4c5c(c(-c6cc(C)c(*)s6)c6nn(C)nc46)N=S=N5)cc3C)s2)s1,1,0.0,0,0.16,0.086,-3.72,-5.21
10.1002/adfm.201604608,PSNVF-DT,*c1ccc(/C=C/c2ccc(-c3sc(-c4c5c(c(-c6cc(C)c(*)s6)c6nn(C)nc46)N=S=N5)cc3C)o2)o1,1,0.0,0,0.0,1.21,-3.58,-4.93,PSNVTz-DT,*c1cnc(/C=C/c2ncc(-c3sc(-c4c5c(c(-c6cc(C)c(*)s6)c6nn(C)nc46)N=S=N5)cc3C)s2)s1,1,0.0,0,0.16,0.086,-3.72,-5.21
10.1002/adfm.201701486,pSN-NDI,*c1cc2c3c(c(-c4sc(-c5c6c(c(-c7cc(C)c(*)s7)c7nn(C)nc57)N=S=N6)cc4C)cc4c3c1C(=O)N(C)C4=O)C(=O)N(C)C2=O,1,0.0,0,0.0011,0.0,-3.72,-5.35,pSeN-NDI,*c1cc2c3c(c(-c4sc(-c5c6c(c(-c7cc(C)c(*)s7)c7nn(C)nc57)N=[Se]=N6)cc4C)cc4c3c1C(=O)N(C)C4=O)C(=O)N(C)C2=O,1,0.0,0,0.0041,0.0,-3.85,-5.2
10.1002/adfm.201701486,pSN-NDI,*c1cc2c3c(c(-c4sc(-c5c6c(c(-c7cc(C)c(*)s7)c7nn(C)nc57)N=S=N6)cc4C)cc4c3c1C(=O)N(C)C4=O)C(=O)N(C)C2=O,1,0.0,0,0.0011,0.0,-3.72,-5.35,pBBT-NDI,*c1cc2c3c(c(-c4sc(-c5c6c(c(-c7cc(C)c(*)s7)c7nsnc57)N=S=N6)cc4C)cc4c3c1C(=O)N(C)C4=O)C(=O)N(C)C2=O,1,0.0,1,0.039,0.0,-3.93,-5.68
10.1002/adfm.201701486,pSN-NDI,*c1cc2c3c(c(-c4sc(-c5c6c(c(-c7cc(C)c(*)s7)c7nn(C)nc57)N=S=N6)cc4C)cc4c3c1C(=O)N(C)C4=O)C(=O)N(C)C2=O,1,0.0,0,0.0011,0.0,-3.72,-5.35,pSeS-NDI,*c1cc2c3c(c(-c4sc(-c5c6c(c(-c7cc(C)c(*)s7)c7n[se]nc57)N=S=N6)cc4C)cc4c3c1C(=O)N(C)C4=O)C(=O)N(C)C2=O,1,0.0,0,0.0027,0.0,-4.03,-5.34
10.1002/adfm.201701486,pSeN-NDI,*c1cc2c3c(c(-c4sc(-c5c6c(c(-c7cc(C)c(*)s7)c7nn(C)nc57)N=[Se]=N6)cc4C)cc4c3c1C(=O)N(C)C4=O)C(=O)N(C)C2=O,1,0.0,0,0.0041,0.0,-3.85,-5.2,pBBT-NDI,*c1cc2c3c(c(-c4sc(-c5c6c(c(-c7cc(C)c(*)s7)c7nsnc57)N=S=N6)cc4C)cc4c3c1C(=O)N(C)C4=O)C(=O)N(C)C2=O,1,0.0,1,0.039,0.0,-3.93,-5.68
10.1002/adfm.201701486,pSeN-NDI,*c1cc2c3c(c(-c4sc(-c5c6c(c(-c7cc(C)c(*)s7)c7nn(C)nc57)N=[Se]=N6)cc4C)cc4c3c1C(=O)N(C)C4=O)C(=O)N(C)C2=O,1,0.0,0,0.0041,0.0,-3.85,-5.2,pSeS-NDI,*c1cc2c3c(c(-c4sc(-c5c6c(c(-c7cc(C)c(*)s7)c7n[se]nc57)N=S=N6)cc4C)cc4c3c1C(=O)N(C)C4=O)C(=O)N(C)C2=O,1,0.0,0,0.0027,0.0,-4.03,-5.34
10.1002/adfm.201701486,pBBT-NDI,*c1cc2c3c(c(-c4sc(-c5c6c(c(-c7cc(C)c(*)s7)c7nsnc57)N=S=N6)cc4C)cc4c3c1C(=O)N(C)C4=O)C(=O)N(C)C2=O,1,0.0,1,0.039,0.0,-3.93,-5.68,pSeS-NDI,*c1cc2c3c(c(-c4sc(-c5c6c(c(-c7cc(C)c(*)s7)c7n[se]nc57)N=S=N6)cc4C)cc4c3c1C(=O)N(C)C4=O)C(=O)N(C)C2=O,1,0.0,0,0.0027,0.0,-4.03,-5.34
10.1002/adfm.201801097,pyDPP-BT-AFM,*c1ccc(C2=C3C(=O)N(C)C(c4ccc(-c5ccc(-c6ccc(*)s6)s5)cn4)=C3C(=O)N2C)nc1,1,0.0,1,1.05,0.86,-3.47,-5.65,DiPyDPP-4FBT,*c1ccc(C2=C3C(=O)N(C)C(c4ccc(-c5sc(-c6sc(*)c(F)c6F)c(F)c5F)cn4)=C3C(=O)N2C)nc1,1,0.0,1,2.45,0.0,-3.69,-5.96
10.1002/adfm.201801097,pyDPP-BT-AFM,*c1ccc(C2=C3C(=O)N(C)C(c4ccc(-c5ccc(-c6ccc(*)s6)s5)cn4)=C3C(=O)N2C)nc1,1,0.0,1,1.05,0.86,-3.47,-5.65,DiPyDPP-4FTVT,*c1ccc(C2=C3C(=O)N(C)C(c4ccc(-c5sc(/C=C/c6sc(*)c(F)c6F)c(F)c5F)cn4)=C3C(=O)N2C)nc1,1,0.0,1,1.35,0.0,-3.67,-5.89
10.1002/adfm.201801097,DiPyDPP-4FBT,*c1ccc(C2=C3C(=O)N(C)C(c4ccc(-c5sc(-c6sc(*)c(F)c6F)c(F)c5F)cn4)=C3C(=O)N2C)nc1,1,0.0,1,2.45,0.0,-3.69,-5.96,DiPyDPP-4FTVT,*c1ccc(C2=C3C(=O)N(C)C(c4ccc(-c5sc(/C=C/c6sc(*)c(F)c6F)c(F)c5F)cn4)=C3C(=O)N2C)nc1,1,0.0,1,1.35,0.0,-3.67,-5.89
10.1002/adfm.201804839,PBAI-V,*/C=C/c1sc(-c2ccc(-c3c(=O)n4c5ccccc5c5c(-c6ccc(-c7cc(C)c(*)s7)s6)c(=O)n6c7ccccc7c3c6c54)s2)cc1C,1,0.0,1,0.34,1.3,-3.65,-5.22,P2FBAI-V,*/C=C/c1sc(-c2ccc(-c3c(=O)n4c5ccc(F)cc5c5c(-c6ccc(-c7cc(C)c(*)s7)s6)c(=O)n6c7ccc(F)cc7c3c6c54)s2)cc1C,1,0.0,1,0.16,0.00084,-3.72,-5.58
10.1002/adfm.201804839,PBAI-V,*/C=C/c1sc(-c2ccc(-c3c(=O)n4c5ccccc5c5c(-c6ccc(-c7cc(C)c(*)s7)s6)c(=O)n6c7ccccc7c3c6c54)s2)cc1C,1,0.0,1,0.34,1.3,-3.65,-5.22,P2ClBAI-V,*/C=C/c1sc(-c2ccc(-c3c(=O)n4c5ccc(Cl)cc5c5c(-c6ccc(-c7cc(C)c(*)s7)s6)c(=O)n6c7ccc(Cl)cc7c3c6c54)s2)cc1C,1,0.0,1,1.46,4.04,-3.7,-5.32
10.1002/adfm.201804839,PBAI-V,*/C=C/c1sc(-c2ccc(-c3c(=O)n4c5ccccc5c5c(-c6ccc(-c7cc(C)c(*)s7)s6)c(=O)n6c7ccccc7c3c6c54)s2)cc1C,1,0.0,1,0.34,1.3,-3.65,-5.22,P4OBAI-V,*/C=C/c1sc(-c2ccc(-c3c(=O)n4c5cc6c(cc5c5c(-c7ccc(-c8cc(C)c(*)s8)s7)c(=O)n7c8cc9c(cc8c3c7c54)OCO9)OCO6)s2)cc1C,1,0.0,1,0.085,0.17,-3.57,-5.16
10.1002/adfm.201804839,P2FBAI-V,*/C=C/c1sc(-c2ccc(-c3c(=O)n4c5ccc(F)cc5c5c(-c6ccc(-c7cc(C)c(*)s7)s6)c(=O)n6c7ccc(F)cc7c3c6c54)s2)cc1C,1,0.0,1,0.16,0.00084,-3.72,-5.58,P2ClBAI-V,*/C=C/c1sc(-c2ccc(-c3c(=O)n4c5ccc(Cl)cc5c5c(-c6ccc(-c7cc(C)c(*)s7)s6)c(=O)n6c7ccc(Cl)cc7c3c6c54)s2)cc1C,1,0.0,1,1.46,4.04,-3.7,-5.32
10.1002/adfm.201804839,P2FBAI-V,*/C=C/c1sc(-c2ccc(-c3c(=O)n4c5ccc(F)cc5c5c(-c6ccc(-c7cc(C)c(*)s7)s6)c(=O)n6c7ccc(F)cc7c3c6c54)s2)cc1C,1,0.0,1,0.16,0.00084,-3.72,-5.58,P4OBAI-V,*/C=C/c1sc(-c2ccc(-c3c(=O)n4c5cc6c(cc5c5c(-c7ccc(-c8cc(C)c(*)s8)s7)c(=O)n7c8cc9c(cc8c3c7c54)OCO9)OCO6)s2)cc1C,1,0.0,1,0.085,0.17,-3.57,-5.16
10.1002/adfm.201804839,P2ClBAI-V,*/C=C/c1sc(-c2ccc(-c3c(=O)n4c5ccc(Cl)cc5c5c(-c6ccc(-c7cc(C)c(*)s7)s6)c(=O)n6c7ccc(Cl)cc7c3c6c54)s2)cc1C,1,0.0,1,1.46,4.04,-3.7,-5.32,P4OBAI-V,*/C=C/c1sc(-c2ccc(-c3c(=O)n4c5cc6c(cc5c5c(-c7ccc(-c8cc(C)c(*)s8)s7)c(=O)n7c8cc9c(cc8c3c7c54)OCO9)OCO6)s2)cc1C,1,0.0,1,0.085,0.17,-3.57,-5.16
10.1002/adfm.201805994,PIIG-T2,*c1ccc2c(c1)N(C)C(=O)/C2=C1/C(=O)N(C)c2cc(-c3ccc(-c4ccc(*)s4)s3)ccc21,1,0.0,1,0.01,0.09,-3.99,-5.63,IIDFBT (NohYY PIIG-iFBT2),*c1ccc2c(c1)N(C)C(=O)/C2=C1/C(=O)N(C)c2cc(-c3cc(F)c(-c4sc(*)cc4F)s3)ccc21,1,0.0,1,0.05,0.12,-4.17,-5.8
10.1002/adfm.201805994,PIIG-T2,*c1ccc2c(c1)N(C)C(=O)/C2=C1/C(=O)N(C)c2cc(-c3ccc(-c4ccc(*)s4)s3)ccc21,1,0.0,1,0.01,0.09,-3.99,-5.63,IID-oFBT (NohYY PIIG-oFBT2),*c1ccc2c(c1)N(C)C(=O)/C2=C1/C(=O)N(C)c2cc(-c3sc(-c4cc(F)c(*)s4)cc3F)ccc21,1,0.0,1,0.09,0.09,-4.18,-5.86
10.1002/adfm.201805994,IIDFBT (NohYY PIIG-iFBT2),*c1ccc2c(c1)N(C)C(=O)/C2=C1/C(=O)N(C)c2cc(-c3cc(F)c(-c4sc(*)cc4F)s3)ccc21,1,0.0,1,0.05,0.12,-4.17,-5.8,IID-oFBT (NohYY PIIG-oFBT2),*c1ccc2c(c1)N(C)C(=O)/C2=C1/C(=O)N(C)c2cc(-c3sc(-c4cc(F)c(*)s4)cc3F)ccc21,1,0.0,1,0.09,0.09,-4.18,-5.86
10.1002/adfm.201907452,SeDPP-FBT (pDPSe-DTF2),*c1cc(F)c(-c2sc(-c3ccc(C4=C5C(=O)N(C)C(c6ccc(*)[se]6)=C5C(=O)N4C)[se]3)cc2F)s1,1,0.0,1,0.0,0.95,-3.97,-5.3,pDPF-DTF2,*c1ccc(C2=C3C(=O)N(C)C(c4ccc(-c5cc(F)c(-c6sc(*)cc6F)s5)o4)=C3C(=O)N2C)o1,1,0.0,1,0.0,0.61,-3.93,-5.39
10.1002/adfm.201907452,SeDPP-FBT (pDPSe-DTF2),*c1cc(F)c(-c2sc(-c3ccc(C4=C5C(=O)N(C)C(c6ccc(*)[se]6)=C5C(=O)N4C)[se]3)cc2F)s1,1,0.0,1,0.0,0.95,-3.97,-5.3,pDPPy-DTF2,*c1ccc(C2=C3C(=O)N(C)C(c4ccc(-c5cc(F)c(-c6sc(*)cc6F)s5)cn4)=C3C(=O)N2C)nc1,1,0.0,1,0.0,0.21,-4.06,-5.78
10.1002/adfm.201907452,pDPF-DTF2,*c1ccc(C2=C3C(=O)N(C)C(c4ccc(-c5cc(F)c(-c6sc(*)cc6F)s5)o4)=C3C(=O)N2C)o1,1,0.0,1,0.0,0.61,-3.93,-5.39,pDPPy-DTF2,*c1ccc(C2=C3C(=O)N(C)C(c4ccc(-c5cc(F)c(-c6sc(*)cc6F)s5)cn4)=C3C(=O)N2C)nc1,1,0.0,1,0.0,0.21,-4.06,-5.78
10.1002/adfm.201910235,PDPPFT,*c1ccc(C2=C3C(=O)N(C)C(c4ccc(-c5sc(*)c(F)c5F)s4)=C3C(=O)N2C)s1,1,0.0,0,0.24,0.78,-3.68,-5.34,PTFDFT,*c1ccc(C2=C3C(=O)N4C=Cc5cc(-c6sc(*)c(F)c6F)sc5C4=C3C(=O)N2C)s1,1,0.0,0,2.23,1.08,-3.79,-5.28
10.1002/adfm.202009359,NBA-BT,*c1ccc(-c2ccc(-c3cc4c5c(c(*)cc6c5c3C(=O)N6C)C(=O)N4C)s2)s1,1,0.0,1,0.4,0.0,-3.48,-5.59,NBA-TVT,*c1ccc(/C=C/c2ccc(-c3cc4c5c(c(*)cc6c5c3C(=O)N6C)C(=O)N4C)s2)s1,1,0.0,1,1.85,0.0,-3.5,-5.51
10.1002/adfm.202009359,NBA-BT,*c1ccc(-c2ccc(-c3cc4c5c(c(*)cc6c5c3C(=O)N6C)C(=O)N4C)s2)s1,1,0.0,1,0.4,0.0,-3.48,-5.59,NBA-DTBT,*c1ccc(-c2ccc(-c3ccc(-c4cc5c6c(c(*)cc7c6c4C(=O)N7C)C(=O)N5C)s3)c3nsnc23)s1,1,0.0,0,3.25,0.0,-3.57,-5.57
10.1002/adfm.202009359,NBA-BT,*c1ccc(-c2ccc(-c3cc4c5c(c(*)cc6c5c3C(=O)N6C)C(=O)N4C)s2)s1,1,0.0,1,0.4,0.0,-3.48,-5.59,NBA-DTBTff,*c1ccc(-c2c(F)c(F)c(-c3ccc(-c4cc5c6c(c(*)cc7c6c4C(=O)N7C)C(=O)N5C)s3)c3nsnc23)s1,1,0.0,0,4.46,0.0,-3.59,-5.92
10.1002/adfm.202009359,NBA-TVT,*c1ccc(/C=C/c2ccc(-c3cc4c5c(c(*)cc6c5c3C(=O)N6C)C(=O)N4C)s2)s1,1,0.0,1,1.85,0.0,-3.5,-5.51,NBA-DTBT,*c1ccc(-c2ccc(-c3ccc(-c4cc5c6c(c(*)cc7c6c4C(=O)N7C)C(=O)N5C)s3)c3nsnc23)s1,1,0.0,0,3.25,0.0,-3.57,-5.57
10.1002/adfm.202009359,NBA-TVT,*c1ccc(/C=C/c2ccc(-c3cc4c5c(c(*)cc6c5c3C(=O)N6C)C(=O)N4C)s2)s1,1,0.0,1,1.85,0.0,-3.5,-5.51,NBA-DTBTff,*c1ccc(-c2c(F)c(F)c(-c3ccc(-c4cc5c6c(c(*)cc7c6c4C(=O)N7C)C(=O)N5C)s3)c3nsnc23)s1,1,0.0,0,4.46,0.0,-3.59,-5.92
10.1002/adfm.202009359,NBA-DTBT,*c1ccc(-c2ccc(-c3ccc(-c4cc5c6c(c(*)cc7c6c4C(=O)N7C)C(=O)N5C)s3)c3nsnc23)s1,1,0.0,0,3.25,0.0,-3.57,-5.57,NBA-DTBTff,*c1ccc(-c2c(F)c(F)c(-c3ccc(-c4cc5c6c(c(*)cc7c6c4C(=O)N7C)C(=O)N5C)s3)c3nsnc23)s1,1,0.0,0,4.46,0.0,-3.59,-5.92
10.1002/adfm.202104881,FDPP-F,*c1ccc(C2=C3C(=O)N(C)C(c4ccc(-c5ccc(*)o5)o4)=C3C(=O)N2C)o1,1,0.0,0,0.0,0.89,-3.25,-5.22,FDPP-T,*c1ccc(C2=C3C(=O)N(C)C(c4ccc(-c5ccc(*)s5)o4)=C3C(=O)N2C)o1,1,0.0,0,0.0,0.09,-3.31,-5.2
10.1002/adfm.202104881,FDPP-F,*c1ccc(C2=C3C(=O)N(C)C(c4ccc(-c5ccc(*)o5)o4)=C3C(=O)N2C)o1,1,0.0,0,0.0,0.89,-3.25,-5.22,FDPP-Se,*c1ccc(C2=C3C(=O)N(C)C(c4ccc(-c5ccc(*)[se]5)o4)=C3C(=O)N2C)o1,1,0.0,0,0.0,0.25,-3.32,-5.21
10.1002/adfm.202104881,FDPP-F,*c1ccc(C2=C3C(=O)N(C)C(c4ccc(-c5ccc(*)o5)o4)=C3C(=O)N2C)o1,1,0.0,0,0.0,0.89,-3.25,-5.22,TDPP-F,*c1ccc(-c2ccc(C3=C4C(=O)N(C)C(c5ccc(*)s5)=C4C(=O)N3C)s2)o1,1,0.0,0,0.0,0.56,-3.26,-5.1
10.1002/adfm.202104881,FDPP-F,*c1ccc(C2=C3C(=O)N(C)C(c4ccc(-c5ccc(*)o5)o4)=C3C(=O)N2C)o1,1,0.0,0,0.0,0.89,-3.25,-5.22,TDPP-T,*c1ccc(C2=C3C(=O)N(C)C(c4ccc(-c5ccc(*)s5)s4)=C3C(=O)N2C)s1,1,0.0,0,0.0,2.53,-3.2,-5.2
10.1002/adfm.202104881,FDPP-F,*c1ccc(C2=C3C(=O)N(C)C(c4ccc(-c5ccc(*)o5)o4)=C3C(=O)N2C)o1,1,0.0,0,0.0,0.89,-3.25,-5.22,TDPP-Se,*c1ccc(C2=C3C(=O)N(C)C(c4ccc(-c5ccc(*)[se]5)s4)=C3C(=O)N2C)s1,1,0.0,0,0.0,3.19,-3.28,-5.16
10.1002/adfm.202104881,FDPP-F,*c1ccc(C2=C3C(=O)N(C)C(c4ccc(-c5ccc(*)o5)o4)=C3C(=O)N2C)o1,1,0.0,0,0.0,0.89,-3.25,-5.22,SeDPP-F,*c1ccc(-c2ccc(C3=C4C(=O)N(C)C(c5ccc(*)[se]5)=C4C(=O)N3C)[se]2)o1,1,0.0,0,0.0,0.87,-3.32,-5.04
10.1002/adfm.202104881,FDPP-F,*c1ccc(C2=C3C(=O)N(C)C(c4ccc(-c5ccc(*)o5)o4)=C3C(=O)N2C)o1,1,0.0,0,0.0,0.89,-3.25,-5.22,SeDPP-T,*c1ccc(-c2ccc(C3=C4C(=O)N(C)C(c5ccc(*)[se]5)=C4C(=O)N3C)[se]2)s1,1,0.0,0,0.0,1.7,-3.33,-5.04
10.1002/adfm.202104881,FDPP-F,*c1ccc(C2=C3C(=O)N(C)C(c4ccc(-c5ccc(*)o5)o4)=C3C(=O)N2C)o1,1,0.0,0,0.0,0.89,-3.25,-5.22,SeDPP-Se,*c1ccc(C2=C3C(=O)N(C)C(c4ccc(-c5ccc(*)[se]5)[se]4)=C3C(=O)N2C)[se]1,1,0.0,0,0.0,2.57,-3.36,-5.05
10.1002/adfm.202104881,FDPP-T,*c1ccc(C2=C3C(=O)N(C)C(c4ccc(-c5ccc(*)s5)o4)=C3C(=O)N2C)o1,1,0.0,0,0.0,0.09,-3.31,-5.2,FDPP-Se,*c1ccc(C2=C3C(=O)N(C)C(c4ccc(-c5ccc(*)[se]5)o4)=C3C(=O)N2C)o1,1,0.0,0,0.0,0.25,-3.32,-5.21
10.1002/adfm.202104881,FDPP-T,*c1ccc(C2=C3C(=O)N(C)C(c4ccc(-c5ccc(*)s5)o4)=C3C(=O)N2C)o1,1,0.0,0,0.0,0.09,-3.31,-5.2,TDPP-F,*c1ccc(-c2ccc(C3=C4C(=O)N(C)C(c5ccc(*)s5)=C4C(=O)N3C)s2)o1,1,0.0,0,0.0,0.56,-3.26,-5.1
10.1002/adfm.202104881,FDPP-T,*c1ccc(C2=C3C(=O)N(C)C(c4ccc(-c5ccc(*)s5)o4)=C3C(=O)N2C)o1,1,0.0,0,0.0,0.09,-3.31,-5.2,TDPP-T,*c1ccc(C2=C3C(=O)N(C)C(c4ccc(-c5ccc(*)s5)s4)=C3C(=O)N2C)s1,1,0.0,0,0.0,2.53,-3.2,-5.2
10.1002/adfm.202104881,FDPP-T,*c1ccc(C2=C3C(=O)N(C)C(c4ccc(-c5ccc(*)s5)o4)=C3C(=O)N2C)o1,1,0.0,0,0.0,0.09,-3.31,-5.2,TDPP-Se,*c1ccc(C2=C3C(=O)N(C)C(c4ccc(-c5ccc(*)[se]5)s4)=C3C(=O)N2C)s1,1,0.0,0,0.0,3.19,-3.28,-5.16
10.1002/adfm.202104881,FDPP-T,*c1ccc(C2=C3C(=O)N(C)C(c4ccc(-c5ccc(*)s5)o4)=C3C(=O)N2C)o1,1,0.0,0,0.0,0.09,-3.31,-5.2,SeDPP-F,*c1ccc(-c2ccc(C3=C4C(=O)N(C)C(c5ccc(*)[se]5)=C4C(=O)N3C)[se]2)o1,1,0.0,0,0.0,0.87,-3.32,-5.04
10.1002/adfm.202104881,FDPP-T,*c1ccc(C2=C3C(=O)N(C)C(c4ccc(-c5ccc(*)s5)o4)=C3C(=O)N2C)o1,1,0.0,0,0.0,0.09,-3.31,-5.2,SeDPP-T,*c1ccc(-c2ccc(C3=C4C(=O)N(C)C(c5ccc(*)[se]5)=C4C(=O)N3C)[se]2)s1,1,0.0,0,0.0,1.7,-3.33,-5.04
10.1002/adfm.202104881,FDPP-T,*c1ccc(C2=C3C(=O)N(C)C(c4ccc(-c5ccc(*)s5)o4)=C3C(=O)N2C)o1,1,0.0,0,0.0,0.09,-3.31,-5.2,SeDPP-Se,*c1ccc(C2=C3C(=O)N(C)C(c4ccc(-c5ccc(*)[se]5)[se]4)=C3C(=O)N2C)[se]1,1,0.0,0,0.0,2.57,-3.36,-5.05
10.1002/adfm.202104881,FDPP-Se,*c1ccc(C2=C3C(=O)N(C)C(c4ccc(-c5ccc(*)[se]5)o4)=C3C(=O)N2C)o1,1,0.0,0,0.0,0.25,-3.32,-5.21,TDPP-F,*c1ccc(-c2ccc(C3=C4C(=O)N(C)C(c5ccc(*)s5)=C4C(=O)N3C)s2)o1,1,0.0,0,0.0,0.56,-3.26,-5.1
10.1002/adfm.202104881,FDPP-Se,*c1ccc(C2=C3C(=O)N(C)C(c4ccc(-c5ccc(*)[se]5)o4)=C3C(=O)N2C)o1,1,0.0,0,0.0,0.25,-3.32,-5.21,TDPP-T,*c1ccc(C2=C3C(=O)N(C)C(c4ccc(-c5ccc(*)s5)s4)=C3C(=O)N2C)s1,1,0.0,0,0.0,2.53,-3.2,-5.2
10.1002/adfm.202104881,FDPP-Se,*c1ccc(C2=C3C(=O)N(C)C(c4ccc(-c5ccc(*)[se]5)o4)=C3C(=O)N2C)o1,1,0.0,0,0.0,0.25,-3.32,-5.21,TDPP-Se,*c1ccc(C2=C3C(=O)N(C)C(c4ccc(-c5ccc(*)[se]5)s4)=C3C(=O)N2C)s1,1,0.0,0,0.0,3.19,-3.28,-5.16
10.1002/adfm.202104881,FDPP-Se,*c1ccc(C2=C3C(=O)N(C)C(c4ccc(-c5ccc(*)[se]5)o4)=C3C(=O)N2C)o1,1,0.0,0,0.0,0.25,-3.32,-5.21,SeDPP-F,*c1ccc(-c2ccc(C3=C4C(=O)N(C)C(c5ccc(*)[se]5)=C4C(=O)N3C)[se]2)o1,1,0.0,0,0.0,0.87,-3.32,-5.04
10.1002/adfm.202104881,FDPP-Se,*c1ccc(C2=C3C(=O)N(C)C(c4ccc(-c5ccc(*)[se]5)o4)=C3C(=O)N2C)o1,1,0.0,0,0.0,0.25,-3.32,-5.21,SeDPP-T,*c1ccc(-c2ccc(C3=C4C(=O)N(C)C(c5ccc(*)[se]5)=C4C(=O)N3C)[se]2)s1,1,0.0,0,0.0,1.7,-3.33,-5.04
10.1002/adfm.202104881,FDPP-Se,*c1ccc(C2=C3C(=O)N(C)C(c4ccc(-c5ccc(*)[se]5)o4)=C3C(=O)N2C)o1,1,0.0,0,0.0,0.25,-3.32,-5.21,SeDPP-Se,*c1ccc(C2=C3C(=O)N(C)C(c4ccc(-c5ccc(*)[se]5)[se]4)=C3C(=O)N2C)[se]1,1,0.0,0,0.0,2.57,-3.36,-5.05
10.1002/adfm.202104881,TDPP-F,*c1ccc(-c2ccc(C3=C4C(=O)N(C)C(c5ccc(*)s5)=C4C(=O)N3C)s2)o1,1,0.0,0,0.0,0.56,-3.26,-5.1,TDPP-T,*c1ccc(C2=C3C(=O)N(C)C(c4ccc(-c5ccc(*)s5)s4)=C3C(=O)N2C)s1,1,0.0,0,0.0,2.53,-3.2,-5.2
10.1002/adfm.202104881,TDPP-F,*c1ccc(-c2ccc(C3=C4C(=O)N(C)C(c5ccc(*)s5)=C4C(=O)N3C)s2)o1,1,0.0,0,0.0,0.56,-3.26,-5.1,TDPP-Se,*c1ccc(C2=C3C(=O)N(C)C(c4ccc(-c5ccc(*)[se]5)s4)=C3C(=O)N2C)s1,1,0.0,0,0.0,3.19,-3.28,-5.16
10.1002/adfm.202104881,TDPP-F,*c1ccc(-c2ccc(C3=C4C(=O)N(C)C(c5ccc(*)s5)=C4C(=O)N3C)s2)o1,1,0.0,0,0.0,0.56,-3.26,-5.1,SeDPP-F,*c1ccc(-c2ccc(C3=C4C(=O)N(C)C(c5ccc(*)[se]5)=C4C(=O)N3C)[se]2)o1,1,0.0,0,0.0,0.87,-3.32,-5.04
10.1002/adfm.202104881,TDPP-F,*c1ccc(-c2ccc(C3=C4C(=O)N(C)C(c5ccc(*)s5)=C4C(=O)N3C)s2)o1,1,0.0,0,0.0,0.56,-3.26,-5.1,SeDPP-T,*c1ccc(-c2ccc(C3=C4C(=O)N(C)C(c5ccc(*)[se]5)=C4C(=O)N3C)[se]2)s1,1,0.0,0,0.0,1.7,-3.33,-5.04
10.1002/adfm.202104881,TDPP-F,*c1ccc(-c2ccc(C3=C4C(=O)N(C)C(c5ccc(*)s5)=C4C(=O)N3C)s2)o1,1,0.0,0,0.0,0.56,-3.26,-5.1,SeDPP-Se,*c1ccc(C2=C3C(=O)N(C)C(c4ccc(-c5ccc(*)[se]5)[se]4)=C3C(=O)N2C)[se]1,1,0.0,0,0.0,2.57,-3.36,-5.05
10.1002/adfm.202104881,TDPP-T,*c1ccc(C2=C3C(=O)N(C)C(c4ccc(-c5ccc(*)s5)s4)=C3C(=O)N2C)s1,1,0.0,0,0.0,2.53,-3.2,-5.2,TDPP-Se,*c1ccc(C2=C3C(=O)N(C)C(c4ccc(-c5ccc(*)[se]5)s4)=C3C(=O)N2C)s1,1,0.0,0,0.0,3.19,-3.28,-5.16
10.1002/adfm.202104881,TDPP-T,*c1ccc(C2=C3C(=O)N(C)C(c4ccc(-c5ccc(*)s5)s4)=C3C(=O)N2C)s1,1,0.0,0,0.0,2.53,-3.2,-5.2,SeDPP-F,*c1ccc(-c2ccc(C3=C4C(=O)N(C)C(c5ccc(*)[se]5)=C4C(=O)N3C)[se]2)o1,1,0.0,0,0.0,0.87,-3.32,-5.04
10.1002/adfm.202104881,TDPP-T,*c1ccc(C2=C3C(=O)N(C)C(c4ccc(-c5ccc(*)s5)s4)=C3C(=O)N2C)s1,1,0.0,0,0.0,2.53,-3.2,-5.2,SeDPP-T,*c1ccc(-c2ccc(C3=C4C(=O)N(C)C(c5ccc(*)[se]5)=C4C(=O)N3C)[se]2)s1,1,0.0,0,0.0,1.7,-3.33,-5.04
10.1002/adfm.202104881,TDPP-T,*c1ccc(C2=C3C(=O)N(C)C(c4ccc(-c5ccc(*)s5)s4)=C3C(=O)N2C)s1,1,0.0,0,0.0,2.53,-3.2,-5.2,SeDPP-Se,*c1ccc(C2=C3C(=O)N(C)C(c4ccc(-c5ccc(*)[se]5)[se]4)=C3C(=O)N2C)[se]1,1,0.0,0,0.0,2.57,-3.36,-5.05
10.1002/adfm.202104881,TDPP-Se,*c1ccc(C2=C3C(=O)N(C)C(c4ccc(-c5ccc(*)[se]5)s4)=C3C(=O)N2C)s1,1,0.0,0,0.0,3.19,-3.28,-5.16,SeDPP-F,*c1ccc(-c2ccc(C3=C4C(=O)N(C)C(c5ccc(*)[se]5)=C4C(=O)N3C)[se]2)o1,1,0.0,0,0.0,0.87,-3.32,-5.04
10.1002/adfm.202104881,TDPP-Se,*c1ccc(C2=C3C(=O)N(C)C(c4ccc(-c5ccc(*)[se]5)s4)=C3C(=O)N2C)s1,1,0.0,0,0.0,3.19,-3.28,-5.16,SeDPP-T,*c1ccc(-c2ccc(C3=C4C(=O)N(C)C(c5ccc(*)[se]5)=C4C(=O)N3C)[se]2)s1,1,0.0,0,0.0,1.7,-3.33,-5.04
10.1002/adfm.202104881,TDPP-Se,*c1ccc(C2=C3C(=O)N(C)C(c4ccc(-c5ccc(*)[se]5)s4)=C3C(=O)N2C)s1,1,0.0,0,0.0,3.19,-3.28,-5.16,SeDPP-Se,*c1ccc(C2=C3C(=O)N(C)C(c4ccc(-c5ccc(*)[se]5)[se]4)=C3C(=O)N2C)[se]1,1,0.0,0,0.0,2.57,-3.36,-5.05
10.1002/adfm.202104881,SeDPP-F,*c1ccc(-c2ccc(C3=C4C(=O)N(C)C(c5ccc(*)[se]5)=C4C(=O)N3C)[se]2)o1,1,0.0,0,0.0,0.87,-3.32,-5.04,SeDPP-T,*c1ccc(-c2ccc(C3=C4C(=O)N(C)C(c5ccc(*)[se]5)=C4C(=O)N3C)[se]2)s1,1,0.0,0,0.0,1.7,-3.33,-5.04
10.1002/adfm.202104881,SeDPP-F,*c1ccc(-c2ccc(C3=C4C(=O)N(C)C(c5ccc(*)[se]5)=C4C(=O)N3C)[se]2)o1,1,0.0,0,0.0,0.87,-3.32,-5.04,SeDPP-Se,*c1ccc(C2=C3C(=O)N(C)C(c4ccc(-c5ccc(*)[se]5)[se]4)=C3C(=O)N2C)[se]1,1,0.0,0,0.0,2.57,-3.36,-5.05
10.1002/adfm.202104881,SeDPP-T,*c1ccc(-c2ccc(C3=C4C(=O)N(C)C(c5ccc(*)[se]5)=C4C(=O)N3C)[se]2)s1,1,0.0,0,0.0,1.7,-3.33,-5.04,SeDPP-Se,*c1ccc(C2=C3C(=O)N(C)C(c4ccc(-c5ccc(*)[se]5)[se]4)=C3C(=O)N2C)[se]1,1,0.0,0,0.0,2.57,-3.36,-5.05
10.1002/adfm.202201903,PAQM-DFBTA,*c1ccc(/C=c2\nc(OC)/c(=C/c3ccc(-c4c(F)c(F)c(*)c5nn(C)nc45)s3)nc2OC)s1,1,0.0,0,0.0,0.71,-3.61,-5.12,PAQM-TPD,*c1ccc(/C=c2\nc(OC)/c(=C/c3ccc(-c4sc(*)c5c4C(=O)N(C)C5=O)s3)nc2OC)s1,1,0.0,0,0.0,0.72,-3.81,-5.24
10.1002/adfm.202201903,PAQM-DFBTA,*c1ccc(/C=c2\nc(OC)/c(=C/c3ccc(-c4c(F)c(F)c(*)c5nn(C)nc45)s3)nc2OC)s1,1,0.0,0,0.0,0.71,-3.61,-5.12,PAQM-BT,*c1ccc(/C=c2\nc(OC)/c(=C/c3ccc(-c4ccc(*)c5nsnc45)s3)nc2OC)s1,1,0.0,0,0.0,5.1,-3.84,-5.14
10.1002/adfm.202201903,PAQM-DFBTA,*c1ccc(/C=c2\nc(OC)/c(=C/c3ccc(-c4c(F)c(F)c(*)c5nn(C)nc45)s3)nc2OC)s1,1,0.0,0,0.0,0.71,-3.61,-5.12,PAQM-BSe,*c1ccc(/C=c2\nc(OC)/c(=C/c3ccc(-c4ccc(*)c5n[se]nc45)s3)nc2OC)s1,1,0.0,0,0.0,0.52,-3.96,-5.17
10.1002/adfm.202201903,PAQM-DFBTA,*c1ccc(/C=c2\nc(OC)/c(=C/c3ccc(-c4c(F)c(F)c(*)c5nn(C)nc45)s3)nc2OC)s1,1,0.0,0,0.0,0.71,-3.61,-5.12,PAQM-DFBT,*c1ccc(/C=c2\nc(OC)/c(=C/c3ccc(-c4c(F)c(F)c(*)c5nsnc45)s3)nc2OC)s1,1,0.0,0,0.0,4.11,-3.88,-5.21
10.1002/adfm.202201903,PAQM-DFBTA,*c1ccc(/C=c2\nc(OC)/c(=C/c3ccc(-c4c(F)c(F)c(*)c5nn(C)nc45)s3)nc2OC)s1,1,0.0,0,0.0,0.71,-3.61,-5.12,PAQM-IID,*c1ccc2c(c1)N(C)C(=O)/C2=C1/C(=O)N(C)c2cc(-c3ccc(/C=c4\nc(OC)/c(=C/c5ccc(*)s5)nc4OC)s3)ccc21,1,0.0,1,0.0,1.48,-3.77,-5.16
10.1002/adfm.202201903,PAQM-TPD,*c1ccc(/C=c2\nc(OC)/c(=C/c3ccc(-c4sc(*)c5c4C(=O)N(C)C5=O)s3)nc2OC)s1,1,0.0,0,0.0,0.72,-3.81,-5.24,PAQM-BT,*c1ccc(/C=c2\nc(OC)/c(=C/c3ccc(-c4ccc(*)c5nsnc45)s3)nc2OC)s1,1,0.0,0,0.0,5.1,-3.84,-5.14
10.1002/adfm.202201903,PAQM-TPD,*c1ccc(/C=c2\nc(OC)/c(=C/c3ccc(-c4sc(*)c5c4C(=O)N(C)C5=O)s3)nc2OC)s1,1,0.0,0,0.0,0.72,-3.81,-5.24,PAQM-BSe,*c1ccc(/C=c2\nc(OC)/c(=C/c3ccc(-c4ccc(*)c5n[se]nc45)s3)nc2OC)s1,1,0.0,0,0.0,0.52,-3.96,-5.17
10.1002/adfm.202201903,PAQM-TPD,*c1ccc(/C=c2\nc(OC)/c(=C/c3ccc(-c4sc(*)c5c4C(=O)N(C)C5=O)s3)nc2OC)s1,1,0.0,0,0.0,0.72,-3.81,-5.24,PAQM-DFBT,*c1ccc(/C=c2\nc(OC)/c(=C/c3ccc(-c4c(F)c(F)c(*)c5nsnc45)s3)nc2OC)s1,1,0.0,0,0.0,4.11,-3.88,-5.21
10.1002/adfm.202201903,PAQM-TPD,*c1ccc(/C=c2\nc(OC)/c(=C/c3ccc(-c4sc(*)c5c4C(=O)N(C)C5=O)s3)nc2OC)s1,1,0.0,0,0.0,0.72,-3.81,-5.24,PAQM-IID,*c1ccc2c(c1)N(C)C(=O)/C2=C1/C(=O)N(C)c2cc(-c3ccc(/C=c4\nc(OC)/c(=C/c5ccc(*)s5)nc4OC)s3)ccc21,1,0.0,1,0.0,1.48,-3.77,-5.16
10.1002/adfm.202201903,PAQM-BT,*c1ccc(/C=c2\nc(OC)/c(=C/c3ccc(-c4ccc(*)c5nsnc45)s3)nc2OC)s1,1,0.0,0,0.0,5.1,-3.84,-5.14,PAQM-BSe,*c1ccc(/C=c2\nc(OC)/c(=C/c3ccc(-c4ccc(*)c5n[se]nc45)s3)nc2OC)s1,1,0.0,0,0.0,0.52,-3.96,-5.17
10.1002/adfm.202201903,PAQM-BT,*c1ccc(/C=c2\nc(OC)/c(=C/c3ccc(-c4ccc(*)c5nsnc45)s3)nc2OC)s1,1,0.0,0,0.0,5.1,-3.84,-5.14,PAQM-DFBT,*c1ccc(/C=c2\nc(OC)/c(=C/c3ccc(-c4c(F)c(F)c(*)c5nsnc45)s3)nc2OC)s1,1,0.0,0,0.0,4.11,-3.88,-5.21
10.1002/adfm.202201903,PAQM-BT,*c1ccc(/C=c2\nc(OC)/c(=C/c3ccc(-c4ccc(*)c5nsnc45)s3)nc2OC)s1,1,0.0,0,0.0,5.1,-3.84,-5.14,PAQM-IID,*c1ccc2c(c1)N(C)C(=O)/C2=C1/C(=O)N(C)c2cc(-c3ccc(/C=c4\nc(OC)/c(=C/c5ccc(*)s5)nc4OC)s3)ccc21,1,0.0,1,0.0,1.48,-3.77,-5.16
10.1002/adfm.202201903,PAQM-BSe,*c1ccc(/C=c2\nc(OC)/c(=C/c3ccc(-c4ccc(*)c5n[se]nc45)s3)nc2OC)s1,1,0.0,0,0.0,0.52,-3.96,-5.17,PAQM-DFBT,*c1ccc(/C=c2\nc(OC)/c(=C/c3ccc(-c4c(F)c(F)c(*)c5nsnc45)s3)nc2OC)s1,1,0.0,0,0.0,4.11,-3.88,-5.21
10.1002/adfm.202201903,PAQM-BSe,*c1ccc(/C=c2\nc(OC)/c(=C/c3ccc(-c4ccc(*)c5n[se]nc45)s3)nc2OC)s1,1,0.0,0,0.0,0.52,-3.96,-5.17,PAQM-IID,*c1ccc2c(c1)N(C)C(=O)/C2=C1/C(=O)N(C)c2cc(-c3ccc(/C=c4\nc(OC)/c(=C/c5ccc(*)s5)nc4OC)s3)ccc21,1,0.0,1,0.0,1.48,-3.77,-5.16
10.1002/adfm.202201903,PAQM-DFBT,*c1ccc(/C=c2\nc(OC)/c(=C/c3ccc(-c4c(F)c(F)c(*)c5nsnc45)s3)nc2OC)s1,1,0.0,0,0.0,4.11,-3.88,-5.21,PAQM-IID,*c1ccc2c(c1)N(C)C(=O)/C2=C1/C(=O)N(C)c2cc(-c3ccc(/C=c4\nc(OC)/c(=C/c5ccc(*)s5)nc4OC)s3)ccc21,1,0.0,1,0.0,1.48,-3.77,-5.16
10.1002/adfm.202210846,PFIDTO-T,*c1ccc(-c2sc3c(c2C)c(=O)c2c(F)c4c(c(F)c23)c(=O)c2c(C)c(*)sc24)s1,1,0.0,0,0.27,0.0,-3.81,-5.81,PFIDTO-Se,*c1ccc(-c2sc3c(c2C)c(=O)c2c(F)c4c(c(F)c23)c(=O)c2c(C)c(*)sc24)[se]1,1,0.0,0,1.01,0.0,-3.84,-5.75
10.1002/adfm.202412647,PmQ2F,*c1cc(C#N)c(-c2sc(-c3ccc4c(c3F)N(C)C(=O)C4=c3cc/c(=C4\C5=C(C(=O)N4C)/C(=c4\ccc(=C6C(=O)N(C)c7c6ccc(*)c7F)s4)N(C)C5=O)s3)cc2C#N)s1,1,1.0,1,0.023,0.0,-4.19,-5.5,PsQ4F,*c1cc(C#N)c(-c2sc(-c3ccc4c(c3F)N(C)C(=O)/C4=c3\s/c(=C4/C5=C(C(=O)N4C)/C(=c4\cc(F)/c(=C6/C(=O)N(C)c7c6ccc(*)c7F)s4)N(C)C5=O)cc3F)cc2C#N)s1,1,0.0,1,0.055,0.0,-4.3,-5.7
10.1002/adfm.202412647,PmQ2F,*c1cc(C#N)c(-c2sc(-c3ccc4c(c3F)N(C)C(=O)C4=c3cc/c(=C4\C5=C(C(=O)N4C)/C(=c4\ccc(=C6C(=O)N(C)c7c6ccc(*)c7F)s4)N(C)C5=O)s3)cc2C#N)s1,1,1.0,1,0.023,0.0,-4.19,-5.5,PsQ6F,*c1cc(C#N)c(-c2sc(-c3c(F)cc4c(c3F)N(C)C(=O)/C4=c3\s/c(=C4/C5=C(C(=O)N4C)/C(=c4\cc(F)/c(=C6/C(=O)N(C)c7c6cc(F)c(*)c7F)s4)N(C)C5=O)cc3F)cc2C#N)s1,1,0.0,1,0.082,0.0,-4.48,-6.09
10.1002/adfm.202412647,PsQ4F,*c1cc(C#N)c(-c2sc(-c3ccc4c(c3F)N(C)C(=O)/C4=c3\s/c(=C4/C5=C(C(=O)N4C)/C(=c4\cc(F)/c(=C6/C(=O)N(C)c7c6ccc(*)c7F)s4)N(C)C5=O)cc3F)cc2C#N)s1,1,0.0,1,0.055,0.0,-4.3,-5.7,PsQ6F,*c1cc(C#N)c(-c2sc(-c3c(F)cc4c(c3F)N(C)C(=O)/C4=c3\s/c(=C4/C5=C(C(=O)N4C)/C(=c4\cc(F)/c(=C6/C(=O)N(C)c7c6cc(F)c(*)c7F)s4)N(C)C5=O)cc3F)cc2C#N)s1,1,0.0,1,0.082,0.0,-4.48,-6.09
10.1002/adfm.202418105,EDPP4FP-EDPPT,*c1ccc(/C=C/C2=C3C(=O)N(C)C(/C=C/c4ccc(-c5c(F)c(F)c(/C=C/C6=C7C(=O)N(C)C(/C=C/c8c(F)c(F)c(*)c(F)c8F)=C7C(=O)N6C)c(F)c5F)s4)=C3C(=O)N2C)s1,1,0.0,1,3.7,4.6,-3.77,-5.45,EDPP4FP-DPPT,*c1ccc(C2=C3C(=O)N(C)C(c4ccc(-c5c(F)c(F)c(/C=C/C6=C7C(=O)N(C)C(/C=C/c8c(F)c(F)c(*)c(F)c8F)=C7C(=O)N6C)c(F)c5F)s4)=C3C(=O)N2C)s1,1,0.0,1,3.1,3.7,-3.73,-5.51
10.1002/adfm.202418105,EDPP4FP-EDPPT,*c1ccc(/C=C/C2=C3C(=O)N(C)C(/C=C/c4ccc(-c5c(F)c(F)c(/C=C/C6=C7C(=O)N(C)C(/C=C/c8c(F)c(F)c(*)c(F)c8F)=C7C(=O)N6C)c(F)c5F)s4)=C3C(=O)N2C)s1,1,0.0,1,3.7,4.6,-3.77,-5.45,EDPP4FP-EDPP4FP,*c1c(F)c(F)c(/C=C/C2=C3C(=O)N(C)C(/C=C/c4c(F)c(F)c(-c5c(F)c(F)c(/C=C/C6=C7C(=O)N(C)C(/C=C/c8c(F)c(F)c(*)c(F)c8F)=C7C(=O)N6C)c(F)c5F)c(F)c4F)=C3C(=O)N2C)c(F)c1F,1,0.0,1,0.065,0.0,-3.83,-5.85
10.1002/adfm.202418105,EDPP4FP-DPPT,*c1ccc(C2=C3C(=O)N(C)C(c4ccc(-c5c(F)c(F)c(/C=C/C6=C7C(=O)N(C)C(/C=C/c8c(F)c(F)c(*)c(F)c8F)=C7C(=O)N6C)c(F)c5F)s4)=C3C(=O)N2C)s1,1,0.0,1,3.1,3.7,-3.73,-5.51,EDPP4FP-EDPP4FP,*c1c(F)c(F)c(/C=C/C2=C3C(=O)N(C)C(/C=C/c4c(F)c(F)c(-c5c(F)c(F)c(/C=C/C6=C7C(=O)N(C)C(/C=C/c8c(F)c(F)c(*)c(F)c8F)=C7C(=O)N6C)c(F)c5F)c(F)c4F)=C3C(=O)N2C)c(F)c1F,1,0.0,1,0.065,0.0,-3.83,-5.85
10.1002/adma.201002117,PBBTz3T,*c1ccc(-c2sc(-c3nc4cc5sc(-c6cc(C)c(*)s6)nc5cc4s3)cc2C)s1,1,0.0,0,0.0,0.18,-3.4,-5.3,PBBTz4T,*c1ccc(-c2ccc(-c3sc(-c4nc5cc6sc(-c7cc(C)c(*)s7)nc6cc5s4)cc3C)s2)s1,1,0.0,1,0.0,0.26,-3.3,-5.2
10.1002/adma.201104522,PSeDPPBT,*c1ccc(C2=C3C(=O)N(C)C(c4ccc(-c5ccc(*)c6nsnc56)[se]4)=C3C(=O)N2C)[se]1,1,0.0,0,0.84,0.46,-3.84,-5.16,PDPPBT,*c1ccc(C2=C3C(=O)N(C)C(c4ccc(-c5ccc(*)c6nsnc56)s4)=C3C(=O)N2C)s1,1,0.0,0,0.57,0.33,-3.77,-5.25
10.1002/adma.201205320,DPPPhF0,*c1ccc(-c2ccc(C3=C4C(=O)N(C)C(c5ccc(*)s5)=C4C(=O)N3C)s2)cc1,1,0.0,1,0.24,0.4,-3.56,-5.36,DPPPhF1,*c1ccc(C2=C3C(=O)N(C)C(c4ccc(-c5ccc(*)c(F)c5)s4)=C3C(=O)N2C)s1,1,0.0,0,0.26,0.3,-3.57,-5.45
10.1002/adma.201205320,DPPPhF0,*c1ccc(-c2ccc(C3=C4C(=O)N(C)C(c5ccc(*)s5)=C4C(=O)N3C)s2)cc1,1,0.0,1,0.24,0.4,-3.56,-5.36,DPPPhF2,*c1ccc(C2=C3C(=O)N(C)C(c4ccc(-c5cc(F)c(*)cc5F)s4)=C3C(=O)N2C)s1,1,0.0,1,0.12,0.03,-3.56,-5.57
10.1002/adma.201205320,DPPPhF0,*c1ccc(-c2ccc(C3=C4C(=O)N(C)C(c5ccc(*)s5)=C4C(=O)N3C)s2)cc1,1,0.0,1,0.24,0.4,-3.56,-5.36,DPPPhF4,*c1ccc(C2=C3C(=O)N(C)C(c4ccc(-c5c(F)c(F)c(*)c(F)c5F)s4)=C3C(=O)N2C)s1,1,0.0,1,2.36,0.25,-3.64,-5.65
10.1002/adma.201205320,DPPPhF1,*c1ccc(C2=C3C(=O)N(C)C(c4ccc(-c5ccc(*)c(F)c5)s4)=C3C(=O)N2C)s1,1,0.0,0,0.26,0.3,-3.57,-5.45,DPPPhF2,*c1ccc(C2=C3C(=O)N(C)C(c4ccc(-c5cc(F)c(*)cc5F)s4)=C3C(=O)N2C)s1,1,0.0,1,0.12,0.03,-3.56,-5.57
10.1002/adma.201205320,DPPPhF1,*c1ccc(C2=C3C(=O)N(C)C(c4ccc(-c5ccc(*)c(F)c5)s4)=C3C(=O)N2C)s1,1,0.0,0,0.26,0.3,-3.57,-5.45,DPPPhF4,*c1ccc(C2=C3C(=O)N(C)C(c4ccc(-c5c(F)c(F)c(*)c(F)c5F)s4)=C3C(=O)N2C)s1,1,0.0,1,2.36,0.25,-3.64,-5.65
10.1002/adma.201205320,DPPPhF2,*c1ccc(C2=C3C(=O)N(C)C(c4ccc(-c5cc(F)c(*)cc5F)s4)=C3C(=O)N2C)s1,1,0.0,1,0.12,0.03,-3.56,-5.57,DPPPhF4,*c1ccc(C2=C3C(=O)N(C)C(c4ccc(-c5c(F)c(F)c(*)c(F)c5F)s4)=C3C(=O)N2C)s1,1,0.0,1,2.36,0.25,-3.64,-5.65
10.1002/adma.201302052,DPP-B3T,*c1ccc(C2=C3C(=O)N(C)C(c4ccc(-c5cc6c7cscc7c7cc(*)sc7c6s5)s4)=C3C(=O)N2C)s1,1,0.0,0,0.0,0.2,-3.55,-5.35,DPP-B3T-R,*c1ccc(C2=C3C(=O)N(C)C(c4ccc(-c5cc6c(s5)c5sc(*)cc5c5c(C)sc(C)c65)s4)=C3C(=O)N2C)s1,1,0.0,0,0.0,0.007,-3.44,-5.45
10.1002/adma.201403262,PDPP-TVT,*c1ccc(/C=C/c2ccc(-c3ccc(C4=C5C(=O)N(C)C(c6ccc(*)s6)=C5C(=O)N4C)s3)s2)s1,1,0.0,1,0.0,2.77,-3.79,-5.37,PDPP-CNTVT,*c1ccc(C2=C3C(=O)N(C)C(c4ccc(-c5ccc(/C=C(\C#N)c6ccc(*)s6)s5)s4)=C3C(=O)N2C)s1,1,0.0,0,7.0,0.749,-3.92,-5.77
10.1002/adma.201502896,PDPP-TVT,*c1ccc(/C=C/c2ccc(-c3ccc(C4=C5C(=O)N(C)C(c6ccc(*)s6)=C5C(=O)N4C)s3)s2)s1,1,0.0,1,0.0,3.05,-3.35,-5.17,PDPP-4FTVT,*c1ccc(C2=C3C(=O)N(C)C(c4ccc(-c5sc(/C=C/c6sc(*)c(F)c6F)c(F)c5F)s4)=C3C(=O)N2C)s1,1,0.0,1,5.86,3.4,-3.5,-5.36
10.1002/adma.201600541,F4BDOPV2T,*c1ccc(-c2ccc(-c3c(F)cc4c(c3F)N(C)C(=O)/C4=C3/C(=O)Oc4cc5c(cc43)OC(=O)/C5=C3/C(=O)N(C)c4c3cc(F)c(*)c4F)s2)s1,1,0.0,1,1.24,0.0,-4.32,-5.96,F4BDOPV-2Se,*c1ccc(-c2ccc(-c3c(F)cc4c(c3F)N(C)C(=O)/C4=C3/C(=O)Oc4cc5c(cc43)OC(=O)/C5=C3/C(=O)N(C)c4c3cc(F)c(*)c4F)[se]2)[se]1,1,0.0,1,0.64,0.0,-4.34,-5.91
10.1002/adma.201601373,TBI-TT,*c1cc2sc(-c3cc4c(=O)n(C)c(=O)c5c(sc6c5sc5c7sc(*)cc7c(=O)n(C)c(=O)c56)c4s3)cc2s1,1,0.0,1,0.022,0.031,-3.4,-5.85,PTBI2T,*c1ccc(-c2ccc(-c3cc4c(=O)n(C)c(=O)c5c(sc6c5sc5c7sc(*)cc7c(=O)n(C)c(=O)c56)c4s3)s2)s1,1,0.0,1,0.0,0.061,-3.22,-5.7
10.1002/adma.201601373,TBI-TT,*c1cc2sc(-c3cc4c(=O)n(C)c(=O)c5c(sc6c5sc5c7sc(*)cc7c(=O)n(C)c(=O)c56)c4s3)cc2s1,1,0.0,1,0.022,0.031,-3.4,-5.85,PTBI2TR,*c1cc2c(=O)n(C)c(=O)c3c(sc4c3sc3c5sc(-c6sc(-c7cc(C)c(*)s7)cc6C)cc5c(=O)n(C)c(=O)c34)c2s1,1,0.0,1,0.0,0.054,-3.31,-5.58
10.1002/adma.201601373,TBI-TT,*c1cc2sc(-c3cc4c(=O)n(C)c(=O)c5c(sc6c5sc5c7sc(*)cc7c(=O)n(C)c(=O)c56)c4s3)cc2s1,1,0.0,1,0.022,0.031,-3.4,-5.85,PTBI2Tz,*c1cnc(-c2ncc(-c3cc4c(=O)n(C)c(=O)c5c(sc6c5sc5c7sc(*)cc7c(=O)n(C)c(=O)c56)c4s3)s2)s1,1,0.0,1,0.05,0.0,-3.56,-6.12
10.1002/adma.201601373,PTBI2T,*c1ccc(-c2ccc(-c3cc4c(=O)n(C)c(=O)c5c(sc6c5sc5c7sc(*)cc7c(=O)n(C)c(=O)c56)c4s3)s2)s1,1,0.0,1,0.0,0.061,-3.22,-5.7,PTBI2TR,*c1cc2c(=O)n(C)c(=O)c3c(sc4c3sc3c5sc(-c6sc(-c7cc(C)c(*)s7)cc6C)cc5c(=O)n(C)c(=O)c34)c2s1,1,0.0,1,0.0,0.054,-3.31,-5.58
10.1002/adma.201601373,PTBI2T,*c1ccc(-c2ccc(-c3cc4c(=O)n(C)c(=O)c5c(sc6c5sc5c7sc(*)cc7c(=O)n(C)c(=O)c56)c4s3)s2)s1,1,0.0,1,0.0,0.061,-3.22,-5.7,PTBI2Tz,*c1cnc(-c2ncc(-c3cc4c(=O)n(C)c(=O)c5c(sc6c5sc5c7sc(*)cc7c(=O)n(C)c(=O)c56)c4s3)s2)s1,1,0.0,1,0.05,0.0,-3.56,-6.12
10.1002/adma.201601373,PTBI2TR,*c1cc2c(=O)n(C)c(=O)c3c(sc4c3sc3c5sc(-c6sc(-c7cc(C)c(*)s7)cc6C)cc5c(=O)n(C)c(=O)c34)c2s1,1,0.0,1,0.0,0.054,-3.31,-5.58,PTBI2Tz,*c1cnc(-c2ncc(-c3cc4c(=O)n(C)c(=O)c5c(sc6c5sc5c7sc(*)cc7c(=O)n(C)c(=O)c56)c4s3)s2)s1,1,0.0,1,0.05,0.0,-3.56,-6.12
10.1002/adma.201602410,PNBS,*c1ccc(-c2ccc(-c3ccc(-c4cc5c6c(c(*)cc7c6c4C(=O)N(C)C7=O)C(=O)N(C)C5=O)[se]3)c3nsnc23)[se]1,1,0.0,0,8.5,1.7,-3.81,-5.84,PNBSF,*c1ccc(-c2c(F)c(F)c(-c3ccc(-c4cc5c6c(c(*)cc7c6c4C(=O)N(C)C7=O)C(=O)N(C)C5=O)[se]3)c3nsnc23)[se]1,1,0.0,0,3.5,0.0,-3.88,-6.2
10.1002/adma.201602410,PNBS,*c1ccc(-c2ccc(-c3ccc(-c4cc5c6c(c(*)cc7c6c4C(=O)N(C)C7=O)C(=O)N(C)C5=O)[se]3)c3nsnc23)[se]1,1,0.0,0,8.5,1.7,-3.81,-5.84,PNBT,*c1ccc(-c2ccc(-c3ccc(-c4cc5c6c(c(*)cc7c6c4C(=O)N(C)C7=O)C(=O)N(C)C5=O)s3)c3nsnc23)s1,1,0.0,0,3.1,0.7,-3.77,-5.9
10.1002/adma.201602410,PNBS,*c1ccc(-c2ccc(-c3ccc(-c4cc5c6c(c(*)cc7c6c4C(=O)N(C)C7=O)C(=O)N(C)C5=O)[se]3)c3nsnc23)[se]1,1,0.0,0,8.5,1.7,-3.81,-5.84,PNBTF,*c1ccc(-c2c(F)c(F)c(-c3ccc(-c4cc5c6c(c(*)cc7c6c4C(=O)N(C)C7=O)C(=O)N(C)C5=O)s3)c3nsnc23)s1,1,0.0,0,2.2,0.0,-3.85,-6.24
10.1002/adma.201602410,PNBSF,*c1ccc(-c2c(F)c(F)c(-c3ccc(-c4cc5c6c(c(*)cc7c6c4C(=O)N(C)C7=O)C(=O)N(C)C5=O)[se]3)c3nsnc23)[se]1,1,0.0,0,3.5,0.0,-3.88,-6.2,PNBT,*c1ccc(-c2ccc(-c3ccc(-c4cc5c6c(c(*)cc7c6c4C(=O)N(C)C7=O)C(=O)N(C)C5=O)s3)c3nsnc23)s1,1,0.0,0,3.1,0.7,-3.77,-5.9
10.1002/adma.201602410,PNBSF,*c1ccc(-c2c(F)c(F)c(-c3ccc(-c4cc5c6c(c(*)cc7c6c4C(=O)N(C)C7=O)C(=O)N(C)C5=O)[se]3)c3nsnc23)[se]1,1,0.0,0,3.5,0.0,-3.88,-6.2,PNBTF,*c1ccc(-c2c(F)c(F)c(-c3ccc(-c4cc5c6c(c(*)cc7c6c4C(=O)N(C)C7=O)C(=O)N(C)C5=O)s3)c3nsnc23)s1,1,0.0,0,2.2,0.0,-3.85,-6.24
10.1002/adma.201602410,PNBT,*c1ccc(-c2ccc(-c3ccc(-c4cc5c6c(c(*)cc7c6c4C(=O)N(C)C7=O)C(=O)N(C)C5=O)s3)c3nsnc23)s1,1,0.0,0,3.1,0.7,-3.77,-5.9,PNBTF,*c1ccc(-c2c(F)c(F)c(-c3ccc(-c4cc5c6c(c(*)cc7c6c4C(=O)N(C)C7=O)C(=O)N(C)C5=O)s3)c3nsnc23)s1,1,0.0,0,2.2,0.0,-3.85,-6.24
10.1002/adma.201606025,DPP-DESVS,*c1ccc(C2=C3C(=O)N(C)C(c4ccc(-c5ccc(/C(OCC)=C(\OCC)c6ccc(*)[se]6)[se]5)s4)=C3C(=O)N2C)s1,1,0.0,1,0.0,1.49,-3.74,-5.29,NDI-DESVS,*c1ccc(/C(OCC)=C(\OCC)c2ccc(-c3cc4c5c(c(*)cc6c5c3C(=O)N(C)C6=O)C(=O)N(C)C4=O)[se]2)[se]1,1,0.0,1,0.64,0.0,-4.12,-5.48
10.1002/adma.201606025,DPP-DESVS,*c1ccc(C2=C3C(=O)N(C)C(c4ccc(-c5ccc(/C(OCC)=C(\OCC)c6ccc(*)[se]6)[se]5)s4)=C3C(=O)N2C)s1,1,0.0,1,0.0,1.49,-3.74,-5.29,DTBTff-DESVS,*c1ccc(/C(OCC)=C(\OCC)c2ccc(-c3sc(-c4c(F)c(F)c(-c5cc(C)c(*)s5)c5nsnc45)cc3C)[se]2)[se]1,1,0.0,0,0.0,0.14,-3.8,-5.38
10.1002/adma.201606025,DPP-DESVS,*c1ccc(C2=C3C(=O)N(C)C(c4ccc(-c5ccc(/C(OCC)=C(\OCC)c6ccc(*)[se]6)[se]5)s4)=C3C(=O)N2C)s1,1,0.0,1,0.0,1.49,-3.74,-5.29,DTBTff-SVS,*c1ccc(/C=C/c2ccc(-c3sc(-c4c(F)c(F)c(-c5cc(C)c(*)s5)c5nsnc45)cc3C)[se]2)[se]1,1,0.0,0,0.0,0.0349,-3.92,-5.49
10.1002/adma.201606025,NDI-DESVS,*c1ccc(/C(OCC)=C(\OCC)c2ccc(-c3cc4c5c(c(*)cc6c5c3C(=O)N(C)C6=O)C(=O)N(C)C4=O)[se]2)[se]1,1,0.0,1,0.64,0.0,-4.12,-5.48,DTBTff-DESVS,*c1ccc(/C(OCC)=C(\OCC)c2ccc(-c3sc(-c4c(F)c(F)c(-c5cc(C)c(*)s5)c5nsnc45)cc3C)[se]2)[se]1,1,0.0,0,0.0,0.14,-3.8,-5.38
10.1002/adma.201606025,NDI-DESVS,*c1ccc(/C(OCC)=C(\OCC)c2ccc(-c3cc4c5c(c(*)cc6c5c3C(=O)N(C)C6=O)C(=O)N(C)C4=O)[se]2)[se]1,1,0.0,1,0.64,0.0,-4.12,-5.48,DTBTff-SVS,*c1ccc(/C=C/c2ccc(-c3sc(-c4c(F)c(F)c(-c5cc(C)c(*)s5)c5nsnc45)cc3C)[se]2)[se]1,1,0.0,0,0.0,0.0349,-3.92,-5.49
10.1002/adma.201606025,DTBTff-DESVS,*c1ccc(/C(OCC)=C(\OCC)c2ccc(-c3sc(-c4c(F)c(F)c(-c5cc(C)c(*)s5)c5nsnc45)cc3C)[se]2)[se]1,1,0.0,0,0.0,0.14,-3.8,-5.38,DTBTff-SVS,*c1ccc(/C=C/c2ccc(-c3sc(-c4c(F)c(F)c(-c5cc(C)c(*)s5)c5nsnc45)cc3C)[se]2)[se]1,1,0.0,0,0.0,0.0349,-3.92,-5.49
